Repository: derekphilipau/ceramic-chemistry-visualization

# Stull-Chart-Chart.js
Stull Chart using https://github.com/chartjs/Chart.js

File: api_output.json (part 1 of 5)
{
  "data": [
    {
      "id": 10847,
      "name": "GL Radical Red 04 (jjjjj",
      "description": null,
      "is_primitive": false,
      "material_type_id": 675,
      "base_type_id": 460,
      "material_type": {
        "id": 675,
        "name": "Stain",
        "concatenated_name": "Red - Stain",
        "parent_material_type": {
          "id": 635,
          "name": "Red",
          "concatenated_name": "Red",
          "parent_material_type": {
            "id": 460,
            "name": "Glaze",
            "concatenated_name": "Glaze",
            "parent_material_type": {
              "id": 100,
              "name": "Composite",
              "concatenated_name": "Composite"
            }
          }
        }
      },
      "is_analysis": false,
      "from_orton_cone_id": 20,
      "from_orton_cone_name": "04",
      "surface_type_id": 4,
      "surface_type_name": "Semi-matte",
      "transparency_type_id": 1,
      "transparency_type_name": "Opaque",
      "thumbnail_id": 2931,
      "thumbnail": {
        "id": 2931,
        "material_id": 10847,
        "url": "10847.58c8bc6fa8920.jpg",
        "dominant_rgb_r": 186,
        "dominant_rgb_g": 187,
        "dominant_rgb_b": 185,
        "dominant_hex_color": "babbb9",
        "secondary_rgb_r": 76,
        "secondary_rgb_g": 78,
        "secondary_rgb_b": 75,
        "secondary_hex_color": "4c4e4b",
        "is_private": false
      },
      "is_private": false,
      "created_by_user_id": 1,
      "created_by_user": {
        "id": 1,
        "name": "Admin Istrator",
        "gravatar": "http://www.gravatar.com/avatar/64e1b8d34f425d19e1ee2ea7236d3028.jpg?s=50&d=mm&r=g"
      },
      "created_at": {
        "date": "2017-03-14 08:57:15.000000",
        "timezone_type": 3,
        "timezone": "UTC"
      },
      "updated_at": {
        "date": "2017-03-15 04:00:49.000000",
        "timezone_type": 3,
        "timezone": "UTC"
      },
      "analysis": {
        "percent_analysis": {
          "SiO2": "52.5749",
          "Al2O3": "5.3604",
          "B2O3": "3.3311",
          "Na2O": "12.0119",
          "K2O": "2.0220",
          "MgO": "0.2231",
          "CaO": "4.4591",
          "P2O5": "0.0190",
          "TiO2": "0.0249",
          "ZrO2": "7.7140",
          "Fe2O3": "0.0624",
          "loi": null
        },
        "umf_analysis": {
          "SiO2": "2.9136",
          "SiO2_Al2O3_ratio": "16.6440",
          "R2O_total": "0.7168",
          "RO_total": "0.2832",
          "Al2O3": "0.1751",
          "B2O3": "0.1593",
          "Na2O": "0.6453",
          "K2O": "0.0715",
          "MgO": "0.0184",
          "CaO": "0.2648",
          "P2O5": "0.0004",
          "TiO2": "0.0010",
          "ZrO2": "0.2084",
          "Fe2O3": "0.0013"
        }
      },
      "material_components": [
        {
          "material": {
            "id": 10167,
            "name": "Frit 3110",
            "is_private": false
          },
          "percentage_amount": "70.1000",
          "is_additional": false
        },
        {
          "material": {
            "id": 10400,
            "name": "Silica",
            "is_private": false
          },
          "percentage_amount": "8.8000",
          "is_additional": false
        },
        {
          "material": {
            "id": 10252,
            "name": "Gerstley Borate",
            "is_private": false
          },
          "percentage_amount": "7.6000",
          "is_additional": false
        },
        {
          "material": {
            "id": 10406,
            "name": "Soda Ash",
            "is_private": false
          },
          "percentage_amount": "7.5000",
          "is_additional": false
        },
        {
          "material": {
            "id": 10137,
            "name": "EPK",
            "is_private": false
          },
          "percentage_amount": "6.0000",
          "is_additional": false
        },
        {
          "material": {
            "id": 10469,
            "name": "Zircopax",
            "is_private": false
          },
          "percentage_amount": "14.0000",
          "is_additional": true
        },
        {
          "material": {
            "id": 10492,
            "name": "Red stain",
            "is_private": false
          },
          "percentage_amount": "8.0000",
          "is_additional": true
        }
      ],
      "material_component_total": 122,
      "atmospheres": [
        {
          "id": 1,
          "name": "Oxidation"
        }
      ]
    },
    {
      "id": 2490,
      "name": "Zakin New Tyler Amber",
      "description": null,
      "is_primitive": false,
      "material_type_id": 535,
      "base_type_id": 460,
      "material_type": {
        "id": 535,
        "name": "Amber",
        "concatenated_name": "Iron - Amber",
        "parent_material_type": {
          "id": 490,
          "name": "Iron",
          "concatenated_name": "Iron",
          "parent_material_type": {
            "id": 460,
            "name": "Glaze",
            "concatenated_name": "Glaze",
            "parent_material_type": {
              "id": 100,
              "name": "Composite",
              "concatenated_name": "Composite"
            }
          }
        }
      },
      "is_analysis": false,
      "from_orton_cone_id": 30,
      "from_orton_cone_name": "6",
      "to_orton_cone_id": 30,
      "to_orton_cone_name": "6",
      "surface_type_id": 8,
      "surface_type_name": "Glossy",
      "thumbnail_id": 1952,
      "thumbnail": {
        "id": 1952,
        "material_id": 2490,
        "url": "2490.57d35745e286e.jpg",
        "dominant_rgb_r": 142,
        "dominant_rgb_g": 138,
        "dominant_rgb_b": 129,
        "dominant_hex_color": "8e8a81",
        "secondary_rgb_r": 23,
        "secondary_rgb_g": 14,
        "secondary_rgb_b": 14,
        "secondary_hex_color": "170e0e",
        "is_private": false
      },
      "rating_total": 4,
      "rating_number": 1,
      "is_private": false,
      "created_by_user_id": 1,
      "created_by_user": {
        "id": 1,
        "name": "Admin Istrator",
        "gravatar": "http://www.gravatar.com/avatar/64e1b8d34f425d19e1ee2ea7236d3028.jpg?s=50&d=mm&r=g"
      },
      "created_at": {
        "date": "2015-07-24 00:23:27.000000",
        "timezone_type": 3,
        "timezone": "UTC"
      },
      "updated_at": {
        "date": "2017-03-14 09:39:52.000000",
        "timezone_type": 3,
        "timezone": "UTC"
      },
      "analysis": {
        "percent_analysis": {
          "loi": null
        },
        "umf_analysis": {
          "SiO2": "3.9500",
          "SiO2_Al2O3_ratio": "8.7600",
          "R2O_total": "0.4300",
          "RO_total": "0.5700",
          "Al2O3": "0.4500",
          "B2O3": "0.3700",
          "Na2O": "0.2800",
          "K2O": "0.1500",
          "MgO": "0.1800",
          "CaO": "0.4000",
          "TiO2": "0.0400",
          "Fe2O3": "0.1200"
        }
      },
      "material_components": [
        {
          "material": {
            "id": 10389,
            "name": "Redart",
            "is_private": false
          },
          "percentage_amount": "60.0000",
          "is_additional": false
        },
        {
          "material": {
            "id": 10167,
            "name": "Frit 3110",
            "is_private": false
          },
          "percentage_amount": "20.0000",
          "is_additional": false
        },
        {
          "material": {
            "id": 10252,
            "name": "Gerstley Borate",
            "is_private": false
          },
          "percentage_amount": "20.0000",
          "is_additional": false
        }
      ],
      "material_component_total": 100,
      "atmospheres": [
        {
          "id": 1,
          "name": "Oxidation"
        }
      ]
    },
    {
      "id": 2818,
      "name": "Yellow Salt",
      "description": null,
      "is_primitive": false,
      "material_type_id": 920,
      "base_type_id": 460,
      "material_type": {
        "id": 920,
        "name": "Yellow",
        "concatenated_name": "Yellow",
        "parent_material_type": {
          "id": 460,
          "name": "Glaze",
          "concatenated_name": "Glaze",
          "parent_material_type": {
            "id": 100,
            "name": "Composite",
            "concatenated_name": "Composite"
          }
        }
      },
      "is_analysis": false,
      "from_orton_cone_id": 34,
      "from_orton_cone_name": "10",
      "to_orton_cone_id": 34,
      "to_orton_cone_name": "10",
      "hex_color": "4fc8db",
      "thumbnail_id": 1737,
      "thumbnail": {
        "id": 1737,
        "material_id": 2818,
        "url": "2818.570ce69b9193f.jpg",
        "dominant_rgb_r": 195,
        "dominant_rgb_g": 190,
        "dominant_rgb_b": 165,
        "dominant_hex_color": "c3bea5",
        "secondary_rgb_r": 204,
        "secondary_rgb_g": 195,
        "secondary_rgb_b": 171,
        "secondary_hex_color": "ccc3ab",
        "is_private": false
      },
      "rating_total": 1,
      "rating_number": 1,
      "is_private": false,
      "created_by_user_id": 1,
      "created_by_user": {
        "id": 1,
        "name": "Admin Istrator",
        "gravatar": "http://www.gravatar.com/avatar/64e1b8d34f425d19e1ee2ea7236d3028.jpg?s=50&d=mm&r=g"
      },
      "created_at": {
        "date": "2015-07-24 00:23:28.000000",
        "timezone_type": 3,
        "timezone": "UTC"
      },
      "updated_at": {
        "date": "2017-03-14 07:04:58.000000",
        "timezone_type": 3,
        "timezone": "UTC"
      },
      "analysis": {
        "percent_analysis": {
          "loi": null
        },
        "umf_analysis": {
          "SiO2": "1.9100",
          "SiO2_Al2O3_ratio": "4.2100",
          "R2O_total": "0.3600",
          "RO_total": "0.6400",
          "Al2O3": "0.4500",
          "Na2O": "0.2700",
          "K2O": "0.0800",
          "MgO": "0.3100",
          "CaO": "0.3300",
          "ZrO2": "0.3500",
          "Fe2O3": "0.0200"
        }
      },
      "material_components": [
        {
          "material": {
            "id": 10349,
            "name": "Nepheline Syenite",
            "is_private": false
          },
          "percentage_amount": "63.9000",
          "is_additional": false
        },
        {
          "material": {
            "id": 10135,
            "name": "Dolomite",
            "is_private": false
          },
          "percentage_amount": "21.1000",
          "is_additional": false
        },
        {
          "material": {
            "id": 10468,
            "name": "Zirconium dioxide",
            "is_private": false
          },
          "percentage_amount": "16.0000",
          "is_additional": false
        },
        {
          "material": {
            "id": 10288,
            "name": "Kaolin",
            "is_private": false
          },
          "percentage_amount": "4.3000",
          "is_additional": false
        },
        {
          "material": {
            "id": 10072,
            "name": "Bentonite",
            "is_private": false
          },
          "percentage_amount": "4.0000",
          "is_additional": true
        },
        {
          "material": {
            "id": 10387,
            "name": "Red iron oxide",
            "is_private": false
          },
          "percentage_amount": "1.0000",
          "is_additional": true
        }
      ],
      "material_component_total": 110.3,
      "atmospheres": [
        {
          "id": 3,
          "name": "Reduction"
        }
      ]
    },
    {
      "id": 3263,
      "name": "Leach 4321 +2% Red Iron Oxide",
      "description": null,
      "is_primitive": false,
      "material_type_id": 490,
      "base_type_id": 460,
      "material_type": {
        "id": 490,
        "name": "Iron",
        "concatenated_name": "Iron",
        "parent_material_type": {
          "id": 460,
          "name": "Glaze",
          "concatenated_name": "Glaze",
          "parent_material_type": {
            "id": 100,
            "name": "Composite",
            "concatenated_name": "Composite"
          }
        }
      },
      "is_analysis": false,
      "from_orton_cone_id": 34,
      "from_orton_cone_name": "10",
      "to_orton_cone_id": 34,
      "to_orton_cone_name": "10",
      "surface_type_id": 8,
      "surface_type_name": "Glossy",
      "transparency_type_id": 4,
      "transparency_type_name": "Transparent",
      "hex_color": "ffffff",
      "thumbnail_id": 516,
      "thumbnail": {
        "id": 516,
        "material_id": 3263,
        "url": "3263.561e3c857aa87.jpg",
        "dominant_rgb_r": 108,
        "dominant_rgb_g": 121,
        "dominant_rgb_b": 99,
        "dominant_hex_color": "6c7963",
        "secondary_rgb_r": 161,
        "secondary_rgb_g": 154,
        "secondary_rgb_b": 127,
        "secondary_hex_color": "a19a7f",
        "is_private": false
      },
      "rating_total": 5,
      "rating_number": 1,
      "is_private": false,
      "created_by_user_id": 7,
      "created_by_user": {
        "id": 7,
        "name": "Derek Au",
        "gravatar": "http://www.gravatar.com/avatar/b7f5420f0c0cd39ecd3a77aaffa3bbea.jpg?s=50&d=mm&r=g"
      },
      "created_at": {
        "date": "2015-10-15 02:27:13.000000",
        "timezone_type": 3,
        "timezone": "UTC"
      },
      "updated_at": {
        "date": "2017-03-13 11:54:11.000000",
        "timezone_type": 3,
        "timezone": "UTC"
      },
      "analysis": {
        "percent_analysis": {
          "loi": null
        },
        "umf_analysis": {
          "SiO2": "3.7100",
          "SiO2_Al2O3_ratio": "9.0700",
          "R2O_total": "0.2600",
          "RO_total": "0.7400",
          "Al2O3": "0.4100",
          "K2O": "0.2600",
          "CaO": "0.7400",
          "Fe2O3": "0.0400"
        }
      },
      "material_components": [
        {
          "material": {
            "id": 10371,
            "name": "Potash Feldspar",
            "is_private": false
          },
          "percentage_amount": "40.0000",
          "is_additional": false
        },
        {
          "material": {
            "id": 10400,
            "name": "Silica",
            "is_private": false
          },
          "percentage_amount": "30.0000",
          "is_additional": false
        },
        {
          "material": {
            "id": 10457,
            "name": "Whiting",
            "is_private": false
          },
          "percentage_amount": "20.0000",
          "is_additional": false
        },
        {
          "material": {
            "id": 10288,
            "name": "Kaolin",
            "is_private": false
          },
          "percentage_amount": "10.0000",
          "is_additional": false
        },
        {
          "material": {
            "id": 10387,
            "name": "Red iron oxide",
            "is_private": false
          },
          "percentage_amount": "2.0000",
          "is_additional": true
        }
      ],
      "material_component_total": 102,
      "atmospheres": [
        {
          "id": 3,
          "name": "Reduction"
        }
      ]
    },
    {
      "id": 6900,
      "name": "Majolica",
      "description": null,
      "is_primitive": false,
      "material_type_id": 480,
      "base_type_id": 460,
      "material_type": {
        "id": 480,
        "name": "White, Off-White",
        "concatenated_name": "White, Off-White",
        "parent_material_type": {
          "id": 460,
          "name": "Glaze",
          "concatenated_name": "Glaze",
          "parent_material_type": {
            "id": 100,
            "name": "Composite",
            "concatenated_name": "Composite"
          }
        }
      },
      "is_analysis": false,
      "from_orton_cone_id": 17,
      "from_orton_cone_name": "06",
      "to_orton_cone_id": 31,
      "to_orton_cone_name": "7",
      "surface_type_id": 8,
      "surface_type_name": "Glossy",
      "transparency_type_id": 1,
      "transparency_type_name": "Opaque",
      "hex_color": "ffffff",
      "is_private": false,
      "created_by_user_id": 1893,
      "created_by_user": {
        "id": 1893,
        "name": "Mark Quinto",
        "gravatar": "http://www.gravatar.com/avatar/115baa780bc27203c8d863b1b2e3a3d6.jpg?s=50&d=mm&r=g"
      },
      "created_at": {
        "date": "2017-01-04 11:21:41.000000",
        "timezone_type": 3,
        "timezone": "UTC"
      },
      "updated_at": {
        "date": "2017-02-15 16:32:09.000000",
        "timezone_type": 3,
        "timezone": "UTC"
      },
      "analysis": {
        "percent_analysis": {
          "loi": null
        },
        "umf_analysis": {
          "SiO2": "3.6800",
          "SiO2_Al2O3_ratio": "7.4400",
          "R2O_total": "0.2600",
          "RO_total": "0.7400",
          "Al2O3": "0.4900",
          "B2O3": "0.4700",
          "Na2O": "0.2400",
          "K2O": "0.0200",
          "CaO": "0.6000",
          "BaO": "0.1400",
          "ZrO2": "0.3400"
        }
      },
      "material_components": [
        {
          "material": {
            "id": 10168,
            "name": "Frit 3124",
            "is_private": false
          },
          "percentage_amount": "63.8600",
          "is_additional": false
        },
        {
          "material": {
            "id": 10137,
            "name": "EPK",
            "is_private": false
          },
          "percentage_amount": "19.2800",
          "is_additional": false
        },
        {
          "material": {
            "id": 10400,
            "name": "Silica",
            "is_private": false
          },
          "percentage_amount": "9.6400",
          "is_additional": false
        },
        {
          "material": {
            "id": 10062,
            "name": "Barium Carbonate",
            "is_private": false
          },
          "percentage_amount": "7.2300",
          "is_additional": false
        },
        {
          "material": {
            "id": 10469,
            "name": "Zircopax",
            "is_private": false
          },
          "percentage_amount": "16.8700",
          "is_additional": true
        }
      ],
      "material_component_total": 116.88,
      "atmospheres": [
        {
          "id": 1,
          "name": "Oxidation"
        }
      ]
    },
    {
      "id": 5464,
      "name": "blue lavanda",
      "description": null,
      "is_primitive": false,
      "material_type_id": 750,
      "base_type_id": 460,
      "material_type": {
        "id": 750,
        "name": "Blue",
        "concatenated_name": "Blue",
        "parent_material_type": {
          "id": 460,
          "name": "Glaze",
          "concatenated_name": "Glaze",
          "parent_material_type": {
            "id": 100,
            "name": "Composite",
            "concatenated_name": "Composite"
          }
        }
      },
      "is_analysis": false,
      "from_orton_cone_id": 31,
      "from_orton_cone_name": "7",
      "to_orton_cone_id": 33,
      "to_orton_cone_name": "9",
      "surface_type_id": 4,
      "surface_type_name": "Semi-matte",
      "transparency_type_id": 1,
      "transparency_type_name": "Opaque",
      "hex_color": "51549c",
      "thumbnail_id": 2928,
      "thumbnail": {
        "id": 2928,
        "material_id": 5464,
        "url": "5464.58a390a2569bc.jpg",
        "dominant_rgb_r": 135,
        "dominant_rgb_g": 118,
        "dominant_rgb_b": 108,
        "dominant_hex_color": "87766c",
        "secondary_rgb_r": 184,
        "secondary_rgb_g": 178,
        "secondary_rgb_b": 192,
        "secondary_hex_color": "b8b2c0",
        "is_private": false
      },
      "is_private": false,
      "created_by_user_id": 784,
      "created_by_user": {
        "id": 784,
        "name": "raquel klepacz",
        "gravatar": "http://www.gravatar.com/avatar/171b4997c5fb86e1845ae3e8f27bc589.jpg?s=50&d=mm&r=g"
      },
      "created_at": {
        "date": "2016-05-29 11:40:48.000000",
        "timezone_type": 3,
        "timezone": "UTC"
      },
      "updated_at": {
        "date": "2017-02-15 15:20:04.000000",
        "timezone_type": 3,
        "timezone": "UTC"
      },
      "analysis": {
        "percent_analysis": {
          "loi": null
        },
        "umf_analysis": {
          "SiO2": "1.8000",
          "SiO2_Al2O3_ratio": "8.0300",
          "R2O_total": "0.1500",
          "RO_total": "0.8500",
          "Al2O3": "0.2200",
          "Na2O": "0.1500",
          "MgO": "0.3400",
          "CaO": "0.4000",
          "CoO": "0.0200",
          "ZnO": "0.1100",
          "SnO2": "0.1200"
        }
      },
      "material_components": [
        {
          "material": {
            "id": 10400,
            "name": "Silica",
            "is_private": false
          },
          "percentage_amount": "8.0000",
          "is_additional": false
        },
        {
          "material": {
            "id": 10407,
            "name": "Soda Feldspar",
            "is_private": false
          },
          "percentage_amount": "42.0000",
          "is_additional": true
        },
        {
          "material": {
            "id": 10457,
            "name": "Whiting",
            "is_private": false
          },
          "percentage_amount": "15.0000",
          "is_additional": true
        },
        {
          "material": {
            "id": 10433,
            "name": "Talc",
            "is_private": false
          },
          "percentage_amount": "15.0000",
          "is_additional": true
        },
        {
          "material": {
            "id": 10135,
            "name": "Dolomite",
            "is_private": false
          },
          "percentage_amount": "13.0000",
          "is_additional": true
        },
        {
          "material": {
            "id": 10137,
            "name": "EPK",
            "is_private": false
          },
          "percentage_amount": "12.0000",
          "is_additional": true
        },
        {
          "material": {
            "id": 10442,
            "name": "Tin Oxide",
            "is_private": false
          },
          "percentage_amount": "10.0000",
          "is_additional": true
        },
        {
          "material": {
            "id": 10400,
            "name": "Silica",
            "is_private": false
          },
          "percentage_amount": "8.0000",
          "is_additional": true
        },
        {
          "material": {
            "id": 10467,
            "name": "Zinc Oxide",
            "is_private": false
          },
          "percentage_amount": "5.0000",
          "is_additional": true
        },
        {
          "material": {
            "id": 10117,
            "name": "Cobalt Oxide",
            "is_private": false
          },
          "percentage_amount": "1.0000",
          "is_additional": true
        },
        {
          "material": {
            "id": 10281,
            "name": "Iron oxide",
            "is_private": false
          },
          "percentage_amount": "0.2000",
          "is_additional": true
        }
      ],
      "material_component_total": 129.2,
      "atmospheres": [
        {
          "id": 1,
          "name": "Oxidation"
        }
      ]
    },
    {
      "id": 1177,
      "name": "Crackle Snowflake Original",
      "description": null,
      "is_primitive": false,
      "material_type_id": 470,
      "base_type_id": 460,
      "material_type": {
        "id": 470,
        "name": "Clear",
        "concatenated_name": "Clear",
        "parent_material_type": {
          "id": 460,
          "name": "Glaze",
          "concatenated_name": "Glaze",
          "parent_material_type": {
            "id": 100,
            "name": "Composite",
            "concatenated_name": "Composite"
          }
        }
      },
      "is_analysis": false,
      "from_orton_cone_id": 30,
      "from_orton_cone_name": "6",
      "to_orton_cone_id": 31,
      "to_orton_cone_name": "7",
      "surface_type_id": 8,
      "surface_type_name": "Glossy",
      "transparency_type_id": 3,
      "transparency_type_name": "Translucent",
      "hex_color": "ffffff",
      "thumbnail_id": 2629,
      "thumbnail": {
        "id": 2629,
        "material_id": 1177,
        "url": "1177.5889d80ced856.jpg",
        "dominant_rgb_r": 144,
        "dominant_rgb_g": 146,
        "dominant_rgb_b": 145,
        "dominant_hex_color": "909291",
        "secondary_rgb_r": 189,
        "secondary_rgb_g": 191,
        "secondary_rgb_b": 185,
        "secondary_hex_color": "bdbfb9",
        "is_private": false
      },
      "rating_total": 4,
      "rating_number": 1,
      "is_private": false,
      "created_by_user_id": 1,
      "created_by_user": {
        "id": 1,
        "name": "Admin Istrator",
        "gravatar": "http://www.gravatar.com/avatar/64e1b8d34f425d19e1ee2ea7236d3028.jpg?s=50&d=mm&r=g"
      },
      "created_at": {
        "date": "2012-03-17 00:00:00.000000",
        "timezone_type": 3,
        "timezone": "UTC"
      },
      "updated_at": {
        "date": "2017-02-15 11:07:02.000000",
        "timezone_type": 3,
        "timezone": "UTC"
      },
      "analysis": {
        "percent_analysis": {
          "loi": null
        },
        "umf_analysis": {
          "SiO2": "3.8700",
          "SiO2_Al2O3_ratio": "4.3500",
          "R2O_total": "0.7400",
          "RO_total": "0.2600",
          "Al2O3": "0.8900",
          "Na2O": "0.5600",
          "K2O": "0.1800",
          "MgO": "0.2100",
          "CaO": "0.0500",
          "Fe2O3": "0.0100"
        }
      },
      "material_components": [
        {
          "material": {
            "id": 10349,
            "name": "Nepheline Syenite",
            "is_private": false
          },
          "percentage_amount": "89.3600",
          "is_additional": false
        },
        {
          "material": {
            "id": 10298,
            "name": "Kentucky OM #4 Ball Clay",
            "is_private": false
          },
          "percentage_amount": "6.3800",
          "is_additional": false
        },
        {
          "material": {
            "id": 10331,
            "name": "Magnesium carbonate",
            "is_private": false
          },
          "percentage_amount": "4.2600",
          "is_additional": false
        },
        {
          "material": {
            "id": 10072,
            "name": "Bentonite",
            "is_private": false
          },
          "percentage_amount": "2.0000",
          "is_additional": true
        }
      ],
      "material_component_total": 102,
      "atmospheres": [
        {
          "id": 1,
          "name": "Oxidation"
        }
      ]
    },
    {
      "id": 7791,
      "name": "celadon blue",
      "description": null,
      "is_primitive": false,
      "material_type_id": 510,
      "base_type_id": 460,
      "material_type": {
        "id": 510,
        "name": "Blue",
        "concatenated_name": "Iron - Celadon - Blue",
        "parent_material_type": {
          "id": 500,
          "name": "Celadon",
          "concatenated_name": "Iron - Celadon",
          "parent_material_type": {
            "id": 490,
            "name": "Iron",
            "concatenated_name": "Iron",
            "parent_material_type": {
              "id": 460,
              "name": "Glaze",
              "concatenated_name": "Glaze",
              "parent_material_type": {
                "id": 100,
                "name": "Composite",
                "concatenated_name": "Composite"
              }
            }
          }
        }
      },
      "is_analysis": false,
      "from_orton_cone_id": 30,
      "from_orton_cone_name": "6",
      "surface_type_id": 6,
      "surface_type_name": "Satin",
      "transparency_type_id": 2,
      "transparency_type_name": "Semi-opaque",
      "is_private": false,
      "created_by_user_id": 806,
      "created_by_user": {
        "id": 806,
        "name": "kenneth ibbett",
        "gravatar": "http://www.gravatar.com/avatar/4f087b036a1c0cf23f2ddc6fa44225be.jpg?s=50&d=mm&r=g"
      },
      "created_at": {
        "date": "2017-02-13 08:12:16.000000",
        "timezone_type": 3,
        "timezone": "UTC"
      },
      "updated_at": {
        "date": "2017-02-13 08:20:48.000000",
        "timezone_type": 3,
        "timezone": "UTC"
      },
      "analysis": {
        "percent_analysis": {
          "loi": null
        },
        "umf_analysis": {
          "SiO2": "2.8700",
          "SiO2_Al2O3_ratio": "8.2900",
          "R2O_total": "0.1900",
          "RO_total": "0.8100",
          "Al2O3": "0.3500",
          "K2O": "0.1900",
          "CaO": "0.3900",
          "CoO": "0.0100",
          "ZnO": "0.4100"
        }
      },
      "material_components": [
        {
          "material": {
            "id": 10371,
            "name": "Potash Feldspar",
            "is_private": false
          },
          "percentage_amount": "34.7300",
          "is_additional": false
        },
        {
          "material": {
            "id": 10400,
            "name": "Silica",
            "is_private": false
          },
          "percentage_amount": "27.3600",
          "is_additional": false
        },
        {
          "material": {
            "id": 10137,
            "name": "EPK",
            "is_private": false
          },
          "percentage_amount": "13.7300",
          "is_additional": false
        },
        {
          "material": {
            "id": 10457,
            "name": "Whiting",
            "is_private": false
          },
          "percentage_amount": "12.7400",
          "is_additional": false
        },
        {
          "material": {
            "id": 10467,
            "name": "Zinc Oxide",
            "is_private": false
          },
          "percentage_amount": "10.9500",
          "is_additional": false
        },
        {
          "material": {
            "id": 10114,
            "name": "Cobalt Carbonate",
            "is_private": false
          },
          "percentage_amount": "0.5000",
          "is_additional": false
        }
      ],
      "material_component_total": 100.01,
      "atmospheres": [
        {
          "id": 1,
          "name": "Oxidation"
        }
      ]
    },
    {
      "id": 7235,
      "name": "Van Gilder's Tenmoku",
      "description": null,
      "is_primitive": false,
      "material_type_id": 570,
      "base_type_id": 460,
      "material_type": {
        "id": 570,
        "name": "Kaki, Tomato Red",
        "concatenated_name": "Iron - Kaki, Tomato Red",
        "parent_material_type": {
          "id": 490,
          "name": "Iron",
          "concatenated_name": "Iron",
          "parent_material_type": {
            "id": 460,
            "name": "Glaze",
            "concatenated_name": "Glaze",
            "parent_material_type": {
              "id": 100,
              "name": "Composite",
              "concatenated_name": "Composite"
            }
          }
        }
      },
      "is_analysis": false,
      "from_orton_cone_id": 28,
      "from_orton_cone_name": "5",
      "to_orton_cone_id": 31,
      "to_orton_cone_name": "7",
      "surface_type_id": 6,
      "surface_type_name": "Satin",
      "transparency_type_id": 1,
      "transparency_type_name": "Opaque",
      "hex_color": "cc6e16",
      "thumbnail_id": 2486,
      "thumbnail": {
        "id": 2486,
        "material_id": 7235,
        "url": "7235.587fbdf5743bd.png",
        "dominant_rgb_r": 226,
        "dominant_rgb_g": 115,
        "dominant_rgb_b": 52,
        "dominant_hex_color": "e27334",
        "secondary_rgb_r": 31,
        "secondary_rgb_g": 26,
        "secondary_rgb_b": 21,
        "secondary_hex_color": "1f1a15",
        "is_private": false
      },
      "is_private": false,
      "created_by_user_id": 1599,
      "created_by_user": {
        "id": 1599,
        "name": "Clara Giorello",
        "gravatar": "http://www.gravatar.com/avatar/23dcc57a117c4a107305d2c0419aa286.jpg?s=50&d=mm&r=g"
      },
      "created_at": {
        "date": "2017-01-19 10:50:53.000000",
        "timezone_type": 3,
        "timezone": "UTC"
      },
      "updated_at": {
        "date": "2017-02-12 08:53:33.000000",
        "timezone_type": 3,
        "timezone": "UTC"
      },
      "analysis": {
        "percent_analysis": {
          "loi": null
        },
        "umf_analysis": {
          "SiO2": "2.2300",
          "SiO2_Al2O3_ratio": "8.7000",
          "R2O_total": "0.3400",
          "RO_total": "0.6600",
          "Al2O3": "0.2600",
          "Li2O": "0.1300",
          "Na2O": "0.2100",
          "MgO": "0.3200",
          "CaO": "0.3400",
          "P2O5": "0.1100",
          "Fe2O3": "0.1600"
        }
      },
      "material_components": [
        {
          "material": {
            "id": 10407,
            "name": "Soda Feldspar",
            "is_private": false
          },
          "percentage_amount": "47.9600",
          "is_additional": false
        },
        {
          "material": {
            "id": 10433,
            "name": "Talc",
            "is_private": false
          },
          "percentage_amount": "17.3500",
          "is_additional": false
        },
        {
          "material": {
            "id": 10594,
            "name": "Tricalcium Phosphate, Synthetic Bone Ash",
            "is_private": false
          },
          "percentage_amount": "15.3100",
          "is_additional": false
        },
        {
          "material": {
            "id": 10400,
            "name": "Silica",
            "is_private": false
          },
          "percentage_amount": "11.2200",
          "is_additional": false
        },
        {
          "material": {
            "id": 10323,
            "name": "Lithium Carbonate",
            "is_private": false
          },
          "percentage_amount": "4.0800",
          "is_additional": false
        },
        {
          "material": {
            "id": 10288,
            "name": "Kaolin",
            "is_private": false
          },
          "percentage_amount": "4.0800",
          "is_additional": false
        },
        {
          "material": {
            "id": 10387,
            "name": "Red iron oxide",
            "is_private": false
          },
          "percentage_amount": "11.7300",
          "is_additional": true
        },
        {
          "material": {
            "id": 10072,
            "name": "Bentonite",
            "is_private": false
          },
          "percentage_amount": "2.0400",
          "is_additional": true
        }
      ],
      "material_component_total": 113.77,
      "atmospheres": [
        {
          "id": 2,
          "name": "Neutral"
        }
      ]
    },
    {
      "id": 7768,
      "name": "Hirsch Satin Matte (variation)",
      "description": null,
      "is_primitive": false,
      "material_type_id": 690,
      "base_type_id": 460,
      "material_type": {
        "id": 690,
        "name": "Copper",
        "concatenated_name": "Green - Copper",
        "parent_material_type": {
          "id": 680,
          "name": "Green",
          "concatenated_name": "Green",
          "parent_material_type": {
            "id": 460,
            "name": "Glaze",
            "concatenated_name": "Glaze",
            "parent_material_type": {
              "id": 100,
              "name": "Composite",
              "concatenated_name": "Composite"
            }
          }
        }
      },
      "is_analysis": false,
      "from_orton_cone_id": 17,
      "from_orton_cone_name": "06",
      "to_orton_cone_id": 22,
      "to_orton_cone_name": "02",
      "surface_type_id": 4,
      "surface_type_name": "Semi-matte",
      "transparency_type_id": 1,
      "transparency_type_name": "Opaque",
      "hex_color": "ffffff",
      "thumbnail_id": 2919,
      "thumbnail": {
        "id": 2919,
        "material_id": 7768,
        "url": "7768.589de796eb7d3.jpg",
        "dominant_rgb_r": 88,
        "dominant_rgb_g": 118,
        "dominant_rgb_b": 102,
        "dominant_hex_color": "587666",
        "secondary_rgb_r": 159,
        "secondary_rgb_g": 215,
        "secondary_rgb_b": 208,
        "secondary_hex_color": "9fd7d0",
        "is_private": false
      },
      "is_private": false,
      "created_by_user_id": 2057,
      "created_by_user": {
        "id": 2057,
        "name": "Matthew Mulholland",
        "gravatar": "http://www.gravatar.com/avatar/982398cba020acae3e18ff3e9b5de431.jpg?s=50&d=mm&r=g"
      },
      "created_at": {
        "date": "2017-02-11 08:13:34.000000",
        "timezone_type": 3,
        "timezone": "UTC"
      },
      "updated_at": {
        "date": "2017-02-11 11:33:18.000000",
        "timezone_type": 3,
        "timezone": "UTC"
      },
      "analysis": {
        "percent_analysis": {
          "loi": null
        },
        "umf_analysis": {
          "SiO2": "1.6100",
          "SiO2_Al2O3_ratio": "24.5400",
          "R2O_total": "0.3300",
          "RO_total": "0.6700",
          "Al2O3": "0.0700",
          "B2O3": "0.2700",
          "Li2O": "0.2600",
          "Na2O": "0.0600",
          "K2O": "0.0100",
          "MgO": "0.0600",
          "CaO": "0.6100",
          "TiO2": "0.1000",
          "Fe2O3": "0.0100",
          "CuO": "0.0400"
        }
      },
      "material_components": [
        {
          "material": {
            "id": 10400,
            "name": "Silica",
            "is_private": false
          },
          "percentage_amount": "34.6000",
          "is_additional": false
        },
        {
          "material": {
            "id": 10252,
            "name": "Gerstley Borate",
            "is_private": false
          },
          "percentage_amount": "32.0000",
          "is_additional": false
        },
        {
          "material": {
            "id": 10457,
            "name": "Whiting",
            "is_private": false
          },
          "percentage_amount": "16.7000",
          "is_additional": false
        },
        {
          "material": {
            "id": 10323,
            "name": "Lithium Carbonate",
            "is_private": false
          },
          "percentage_amount": "8.9000",
          "is_additional": false
        },
        {
          "material": {
            "id": 10349,
            "name": "Nepheline Syenite",
            "is_private": false
          },
          "percentage_amount": "3.9000",
          "is_additional": false
        },
        {
          "material": {
            "id": 10137,
            "name": "EPK",
            "is_private": false
          },
          "percentage_amount": "3.9000",
          "is_additional": false
        },
        {
          "material": {
            "id": 10393,
            "name": "Rutile",
            "is_private": false
          },
          "percentage_amount": "4.0000",
          "is_additional": true
        },
        {
          "material": {
            "id": 10072,
            "name": "Bentonite",
            "is_private": false
          },
          "percentage_amount": "2.0000",
          "is_additional": true
        },
        {
          "material": {
            "id": 10120,
            "name": "Copper Carbonate",
            "is_private": false
          },
          "percentage_amount": "2.0000",
          "is_additional": true
        }
      ],
      "material_component_total": 108,
      "atmospheres": [
        {
          "id": 1,
          "name": "Oxidation"
        }
      ]
    },
    {
      "id": 6724,
      "name": "Love Child Strontium Lithium",
      "description": null,
      "is_primitive": false,
      "material_type_id": 690,
      "base_type_id": 460,
      "material_type": {
        "id": 690,
        "name": "Copper",
        "concatenated_name": "Green - Copper",
        "parent_material_type": {
          "id": 680,
          "name": "Green",
          "concatenated_name": "Green",
